Repository: james-whiteside/ebsd-utils

# Utilities for processing EBSD data

This project provides utilities for analysing EBSD data, including determination of GND densities, channelling fractions, and orientation clusters. The code is designed to read in data in CSV files as formatted by Thermo Fisher’s Pathfinder acquisition software, but could be modified to work with data of other formats.

- [Analysing data](#analysing-data)
- [Other functionality](#other-functionality)
- [Modifying the codebase](#modifying-the-codebase)
- [Config options](#config-options)
- [Contributors](#contributors)
- [Related publications](#related-publications)
- [Recommended citation format](#recommended-citation-format)
- [References](#references)

## Analysing data

The following command will analyse data files chosen from the data directory using an interactive file selector:

```shell
python main.py analyse
```

Alternatively, any data file on disk can be specified using the `-f`/`--file` flag:

```shell
python main.py analyse -f data/ebsd/2205031525.csv
```

For each data file, a CSV file roughly matching the original file in format will be created in the analyses output directory. PNG maps of the data will be created in the map output directory. Prior to analysis, the pixel size of the EBSD data must be set via the associated [config option](#data-options).

### Analysis modes

The content of the generated outputs depends on the analysis modes specified in the config file. Each mode can be enabled or disabled by toggling the associated [config option](#analysis-options).

> [!NOTE]
> All data and maps are generated lazily, so disabling unneeded analysis modes will speed up the analysis process by skipping them.

#### GND densities

This option computes GND densities for the EBSD data. It adds a column of logarithmic GND densities to the analysis and generates a GND density map. Densities are calculated using the entrywise one-norm of the Nye tensor [[1]](#references). This is not physically accurate for systems other than primitive cubic, but serves as a lower bound approximation for others, and is directly proportional to the correct value in face-centred cubic systems. See the associated [config options](#dislocation-density-options) for parameters.

#### Channelling fractions

This option computes channelling fractions for the EBSD data. It adds a column of ion channelling fractions to the analysis and generates a channelling fraction map. Channelling fractions are derived from a model calibrated with a Monte Carlo simulation [[2]](#references). Original simulation code written by Dr G. Hobler. See the associated [config options](#channelling-fraction-options) for parameters.

#### Orientation clusters

This option clusters the EBSD data based on orientation. It adds two columns for clustering categories and cluster numbers to the analysis and generates an orientation cluster map. Clusters are determined using an implementation of the DBSCAN clustering algorithm [[3]](#references). Where available, this code is run on a CUDA-compatible GPU. Additionally, a cluster summary section is added to the analysis which lists the average values per cluster for Euler angles (using rotation matrix averaging), pattern qualities, index qualities, GND densities (if enabled), and channelling fractions (if enabled). See the associated [config options](#orientation-clustering-options) for parameters.

#### Orientation relationships

This option requires [orientation clustering](#orientation-clusters) to be run, and identifies orientation relationships between clusters. It adds an orientation relationship summary to the analysis which lists the relationship name, cluster IDs, misrotation, and cosine alignment for each detected relationship. Additionally, the details of each cluster's closest relationship is added to the cluster summary section. See the associated [config options](#orientation-relationship-options) for parameters.

### Using different data file formats

Though the codebase is designed to work with the CSV data generated by Pathfinder, it could be easily adapted to process EBSD data generated by other sources. All functions for reading data from and writing outputs to files are contained in the [`filestore`](src/utilities/filestore.py) module. Notably, the `load_from_data` function returns an [`Analysis`](src/data_structures/analysis.py) object. If this method is modified to correctly construct the object from a different data file, the rest of the code should run smoothly.

### Data options

Options specifying additional necessary data not provided in Pathfinder data files.

| Option           | Description                                  |
|------------------|----------------------------------------------|
| `euler_axis_set` | Axis set used for Euler angles in EBSD data. |
| `pixel_size`     | Size of pixels in EBSD data (μm).            |

File: example-data/k2205031525.csv (part 1 of 4)
Phases:
0,Not indexed,0
2,Iron,60696
1,Iron,310619
Map Size:
X,256
Y,192
Data:
K,Cluster Size,Phase,Euler1,Euler2,Euler3,Index Quality,Pattern Quality,IPF x-coordinate,IPF y-coordinate,Kernel Average Misorientation,GND Density,Channelling Fraction
0,1578,0,0.0,0.0,0.0,5.383460076045626,40.564404309252275,0,0,0.33513508705532774,11.953842794064945,1.3074019135705568
1,203,1,30.172436586138875,145.58049417470454,34.24608991976265,89.79285714285714,47.969802955665,0.17430474115824196,0.2560383587312085,0.8855466462078674,11.968671306202546,31.789239747411013
2,80,1,83.41009779337308,156.56006828914656,19.38896423548076,87.12837500000003,50.92300000000001,0.0688702941560127,0.19568809644531457,1.2885919946313134,12.167700528934116,0.0
3,5930,1,40.348146784197986,166.7424589550389,25.32162749531047,85.93162900505901,52.71425801011798,0.049704126823355094,0.1050472462941925,0.6117707677229183,11.921149208139044,0.0
4,1416,1,76.33467905480288,139.04071795490026,10.424758812521379,88.65824152542368,53.48795197740115,0.0675789731241153,0.3673148396468354,0.7979519374558598,12.05305646607682,32.40572405245072
5,5494,1,172.46853093284463,141.48256227862703,39.96766292455891,85.11067710229335,52.3603330906444,0.22443013980062176,0.2677721979817024,0.6725330722047458,11.874644995342518,27.008288869758584
6,5516,1,126.57453623424219,133.96434069360583,39.77069859476538,80.59448332124725,48.561383248731126,0.27177860373749035,0.32653823287379147,0.25181956045843806,11.61940183657778,0.0
7,78,1,74.79441330592424,161.19131190804734,13.406524030693147,85.15897435897438,44.81038461538462,0.0384020146101714,0.16111340681450545,5.059658460014075,12.984471370552674,0.0
8,817,1,16.415568952743136,147.60361179021012,39.184301532101486,87.55801713586294,48.28222766217865,0.18353819828454418,0.22516599578727778,1.2997663662703445,11.978469373939324,30.57212391233376
9,48,2,102.33687151264719,138.9753373710382,44.58923641778384,87.460625,44.286458333333336,0.2626464780001883,0.2664396551001791,3.4588810333912563,12.289972980017197,34.956924083376904
10,1249,1,165.28948798855254,145.02169519294256,3.2295970052835314,88.14850280224191,52.10167333867095,0.01775134320692375,0.3145902250861303,0.8085425690404822,12.143819784495122,0.009145462889276037
11,549,1,20.202397505262258,133.47767160948226,38.84935084003936,85.55349726775954,48.14644808743177,0.2696433426980222,0.33477778589770296,0.5464586431023016,11.753898348030686,0.0
12,226,1,39.156821456244536,159.89726331355456,29.087960418593116,87.73446902654867,51.530707964601795,0.08617115293713033,0.15489559020980267,5.16823501338096,13.36492429010544,0.0
13,869,1,121.42060632332415,128.77033678480677,37.977431391084956,88.52677790563868,50.47680092059838,0.2950226956662856,0.3779185722130475,1.2510081182100288,12.65963201127284,0.0
14,16644,1,90.18108733336096,141.6765720317731,33.535624810825446,91.43705960105736,52.56506729151612,0.19197148092837227,0.2896458162828391,0.4634558219171377,11.814377758771764,10.543963958473208
15,857,1,116.31845325242918,135.7250306027628,14.54632121790538,88.96309218203034,48.27525087514582,0.10217803033612916,0.39377953694045625,1.1480022585946277,12.244163907257418,0.0
16,2275,1,118.16184205205431,169.03697754289752,40.3657749095966,84.15742857142841,50.737890109890145,0.06215210948645603,0.07311692635838093,0.6173590688390689,11.890929285826234,0.0
17,1090,1,171.53649602536848,170.81506325349153,42.0448417690916,85.56206422018347,50.56119266055044,0.05379514548063992,0.05965161021169754,0.709639327145096,12.041687992042574,0.0
18,1165,1,69.81437700826724,146.4258221090356,31.926036225405408,91.24169957081537,48.81747639484978,0.15953138036789544,0.25603846507761835,1.0890681255782475,11.93348654419569,15.169613664791775
19,2663,1,14.125425494122783,157.34263195084904,9.875298594305288,92.59184003004133,50.63820878708218,0.034359254942590504,0.19737201757454445,1.2577395828543296,12.47443594513495,0.0
20,405,1,76.40479633225796,136.43454511595738,32.901448113896365,85.77822222222224,47.31264197530863,0.21707284034909352,0.33552492876043916,0.5901016799671503,11.680272047914514,0.0
Orientation Relationships:
Variant,K1,K2,Misorientation,Projection
twin-112,1,2,0.10262779120861898,0.9999983958144969
twin-111,12,13,0.13862845926264836,0.9999970729555305
twin-111,5,8,0.14606823189239723,0.9999967503540359
twin-112,14,19,0.15790679509647326,0.9999962022523572
twin-111,14,18,0.15888390654494694,0.9999961551068064
twin-112,2,10,0.19924307859691637,0.999993953684724
twin-112,5,7,0.2849786364303726,0.9999876306051687
twin-113,6,20,0.9629674215477868,0.9998587665052392
twin-223,19,20,1.3175028399367923,0.9997356320988939
twin-113,18,19,3.154443516799638,0.9984848328416029
twin-013,2,3,3.327776479364416,0.998313792775495
twin-113,4,10,3.4436136167595435,0.9981943946410474
twin-012,3,4,3.6665342564532297,0.9979531405554272
twin-233,1,13,4.0316719550481315,0.9975253378748454
twin-223,6,16,4.072529485876758,0.9974749478025564
twin-123,7,15,4.1420698492342645,0.9973880165320932
twin-122,14,20,4.395410202082276,0.9970588947655559
twin-112,5,20,4.711588852363172,0.9966207932514308
twin-233,18,20,5.1890927887164136,0.9959016340003459
twin-023,11,13,5.210968431466722,0.995867030097761
twin-123,1,14,5.212256340681122,0.9958649882984232
twin-122,7,19,5.227699557937138,0.9958404660536124
twin-123,2,19,5.38254906335052,0.9955905815871928
twin-112,1,17,5.493581220404109,0.9954069296090893
twin-122,13,18,5.954701098220669,0.9946042263050296
twin-012,15,17,5.994313848684903,0.9945322640909946
twin-113,7,8,6.2891410119586615,0.9939817350093425
twin-113,13,20,6.490938123132832,0.9935897474233042
twin-023,6,11,6.577660781406909,0.9934175032755943
twin-112,6,11,6.643515149283168,0.993285186343928
twin-233,1,7,6.668629012128577,0.99323438104798
twin-111,6,12,6.729257035953249,0.9931109442931705
twin-013,2,8,6.789190236729224,0.992987829232578
twin-233,1,6,6.798263715980923,0.9929690957494084
twin-112,1,15,6.821021922478946,0.9929219986478999
twin-012,5,10,6.952566846838384,0.992646702831208
twin-233,1,11,6.953609756864859,0.9926444993323329
twin-123,11,20,6.968651163429898,0.9926126827154882
twin-013,4,20,7.010271670265427,0.9925242876301152
twin-233,5,17,7.035162237830674,0.9924711739089662
twin-123,7,13,7.035164711948601,0.9924711686201619
twin-123,5,6,7.1491501553997585,0.9922255434750928
twin-113,12,17,7.222536605124748,0.992065326249743
twin-012,11,20,7.248703525049357,0.9920078050253054
twin-012,3,12,7.268523147589875,0.9919640989862615
twin-122,1,11,7.311527086661379,0.9918688589449376
twin-223,13,16,7.621024657880131,0.9911669421012639
ksor-03,8,9,7.895876140533426,0.9905193532336602
twin-233,4,15,7.997613917750108,0.9902738637454593
twin-123,7,16,8.054363359734989,0.9901355728439669
twin-013,4,11,8.115209789357692,0.989986219065526
nwor-01,8,9,8.16538693900232,0.9898622141256448
twin-233,16,20,8.200871769110863,0.9897740606595777
twin-023,7,16,8.540857202913143,0.9889102100988387
twin-112,7,18,8.595205109325738,0.9887688916935271
twin-013,5,18,8.634649900270668,0.9886657680208899
twin-122,6,18,8.725183432983176,0.9884273070807486
twin-123,2,12,8.73429782824743,0.9884031634646033
twin-011,5,8,8.759504113814659,0.9883362629352239
twin-112,3,8,8.792476821397653,0.9882484606160484
twin-123,3,19,8.810480813415904,0.9882003800243604
twin-012,13,15,8.882420264633879,0.9880072881651898
twin-123,4,14,8.895868061900202,0.9879710202828462
twin-133,15,18,8.924141179282186,0.9878945919269095
twin-012,4,14,9.066735922710526,0.9875054617983006
twin-123,5,10,9.16316882531214,0.987238836778515
twin-233,6,13,9.200241205332382,0.9871355919920641
twin-133,13,14,9.205002431934725,0.9871223022587261
twin-013,10,16,9.262611774298806,0.9869609604807288
twin-013,3,16,9.265249146215362,0.9869535503222218
twin-223,12,20,9.290811388831681,0.9868816203664108
twin-123,1,5,9.306204696606677,0.9868382101571023
twin-223,2,14,9.462773654787073,0.9863926284637001
twin-012,15,20,9.510697019671689,0.9862547702551714
twin-023,1,8,9.534448277958681,0.9861861907384655
twin-223,1,15,9.571869698457865,0.9860777960791582
twin-012,6,15,9.61854534279763,0.9859420061650805
twin-233,2,18,9.641358571361001,0.9858753993074161
twin-223,12,14,9.66161339624235,0.9858161311291345
twin-012,10,12,9.666020075734329,0.9858032203101512
twin-011,13,20,9.690467933303484,0.9857314863431792
twin-233,3,5,9.750089677302539,0.9855557939970909
twin-133,7,19,9.827613097652584,0.9853257533725248
twin-012,3,16,9.84228625866477,0.9852820096488601
twin-123,15,18,9.845825887209006,0.9852714476106661
twin-012,5,14,9.918225535490226,0.985054586425949
twin-113,1,18,9.940013895537321,0.9849890150806195
twin-012,8,19,10.002793819280091,0.9847992845227134
twin-012,8,18,10.026716700743684,0.9847266747798986
twin-023,8,15,10.043342041010932,0.9846761131249191
twin-223,5,11,10.051841437301675,0.9846502323916739
twin-012,4,20,10.09352558475768,0.9845229901048933
twin-112,12,14,10.258161801482784,0.984015339549259
twin-111,13,19,10.266079777619417,0.98399071991718
twin-133,14,20,10.272719831300618,0.9839700592853848
twin-023,3,17,10.319049919337397,0.9838255347100575
twin-112,1,18,10.3736484564435,0.9836543913658029
twin-113,8,16,10.420028910830617,0.9835083065617463
twin-123,4,18,10.444647649384738,0.9834305029310126
twin-133,5,13,10.511647523075714,0.9832178410196823
twin-223,4,10,10.619656742526388,0.9828721822178239
twin-122,7,12,10.621101395345049,0.9828675352631802
twin-122,8,11,10.640587870111052,0.9828047928729466
twin-123,2,20,10.678334854104602,0.9826829320643773
twin-012,14,20,10.80195793943862,0.9822808468690989
twin-123,5,15,10.873452970441852,0.9820462214636523
twin-122,5,17,10.953805972785133,0.9817807018305518
twin-223,1,3,11.04421536633574,0.9814796431577015
twin-123,6,7,11.06906431867028,0.9813964692403543
twin-023,18,20,11.104339571383596,0.9812780796007288
twin-133,5,6,11.239926309913606,0.9808195658408683
ksor-06,8,9,11.240505961185754,0.9808175938409596
twin-111,6,19,11.246986920355232,0.9807955384881895
twin-012,5,18,11.2746893310735,0.980701122954444
twin-112,11,13,11.288757819110787,0.9806530868645795
twin-012,8,14,11.314107658065037,0.9805663819657147
twin-012,8,20,11.359524222914217,0.9804105621847408
twin-233,8,11,11.397907083303194,0.9802783940518467
twin-223,11,17,11.407619847769812,0.980244879220149
twin-113,11,18,11.467243616029611,0.9800385244652166
twin-223,2,15,11.477694009562713,0.9800022468818019
twin-113,8,17,11.508239533133823,0.9798960239873289
twin-123,11,13,11.540597988790296,0.9797831927845377
twin-123,3,12,11.55385279799049,0.9797368841585021
twin-113,3,7,11.581854269385989,0.9796388824017375
twin-013,16,17,11.595163169837999,0.9795922208277954
twin-113,16,19,11.62397147443866,0.9794910366550096
twin-112,8,12,11.676034915391474,0.979307544729421
twin-113,12,18,11.767339017505249,0.9789838009883574
twin-012,1,8,11.769034246258297,0.9789777665796167
twin-011,5,11,11.829962201505065,0.9787603159488065
twin-123,1,20,11.830824379406318,0.9787572309110977
twin-013,8,14,11.896990010404872,0.9785198165293796
twin-112,8,11,11.903298354308657,0.9784971128946653
twin-223,8,11,11.917999878216712,0.9784441562989077
twin-112,3,11,11.969354806066034,0.9782586643669322
twin-233,13,18,11.984296625320429,0.9782045475148353
twin-013,1,12,12.018329856302065,0.978081036331987
twin-122,15,18,12.143956255287284,0.9776221335700894
twin-122,5,6,12.150764141758277,0.9775971306602633
twin-123,5,13,12.180394955524271,0.9774881466157437
twin-133,2,16,12.20987105304489,0.9773794722427307
twin-123,11,12,12.26801953361459,0.9771643282161622
twin-123,8,17,12.293125658312174,0.9770711267664978
twin-012,10,16,12.317683436972736,0.9769797794395669
twin-122,1,7,12.321885616322325,0.9769641306505898
twin-223,1,8,12.34477742950797,0.9768787899414875
twin-113,11,17,12.429618752108595,0.9765611415412709
twin-023,8,18,12.501389624963407,0.9762907574079069
twin-023,11,18,12.531062964715296,0.9761785206902185
twin-122,7,10,12.622848158123384,0.9758296941457547
twin-013,6,15,12.643877792427897,0.9757494190828631
twin-123,3,17,12.699117185387662,0.9755379312251378
twin-113,17,19,12.700451757433758,0.9755328105041381
twin-122,1,13,12.82711209750888,0.9750444094117459
twin-023,11,20,12.841801694583792,0.9749874580589424
twin-011,6,20,12.862611448636093,0.9749066692468906
twin-123,2,14,12.895468509313375,0.9747788478675523
twin-123,10,15,13.034166221520401,0.9742357503041954
twin-111,4,15,13.11316070825365,0.9739238803035599
twin-112,12,18,13.133388016274585,0.9738437252164525
twin-123,1,2,13.168911438651973,0.9737026622197975
twin-012,3,15,13.20051942086582,0.9735768326945207
twin-223,2,18,13.201339784300766,0.973573562930776
twin-122,2,16,13.242401844578668,0.973409644813646
ksor-05,4,9,13.269278515274793,0.9733020834886368
twin-113,3,11,13.269859666842745,0.9732997553352294
twin-223,3,5,13.278843826527426,0.9732637511212594
twin-013,17,18,13.289362836698357,0.9732215655495546
twin-013,5,10,13.298807726628374,0.9731836596934329
twin-013,2,7,13.331664538162123,0.9730515870780923
twin-113,8,18,13.343352289471902,0.9730045293423737
twin-012,10,19,13.370716935390757,0.9728941942395317
twin-113,5,14,13.408421029336727,0.9727418066268936
twin-123,4,15,13.419508147408463,0.972696915973762
twin-123,14,15,13.425437212406912,0.9726728948243919
twin-133,6,14,13.489171572317815,0.9724140222718001
twin-113,3,16,13.495710923143287,0.9723873930459883
twin-133,2,12,13.535111448938911,0.9722266800821373
twin-113,3,8,13.552775895919607,0.9721544783304239
twin-123,4,7,13.610768831631468,0.9719167880821677
twin-233,5,11,13.613428090598795,0.9719058649471066
twin-233,1,20,13.628194991331064,0.9718451705396312
twin-023,3,12,13.663348959071566,0.9717004221544321
twin-123,10,13,13.701619046253407,0.9715424271113517
twin-122,1,20,13.736573112168063,0.971397743261607
twin-123,5,20,13.74549476573404,0.9713607563305717
twin-013,12,17,13.75647230722794,0.9713152138874293
twin-111,1,6,13.77612138646477,0.9712336068745999
twin-023,6,20,13.795358867200573,0.9711535986607718
twin-013,15,17,13.811016590493331,0.9710883977527482
twin-023,1,11,13.826120504811941,0.9710254342613291
twin-023,15,20,13.91199204061096,0.9706661804449244
twin-013,2,11,13.986760341148681,0.9703516026271322
twin-123,10,20,14.02706123345788,0.9701813565005528
twin-023,3,19,14.10126298025896,0.9698666450034814
twin-012,3,19,14.111153244362978,0.9698245746074861
twin-123,1,4,14.134117816876715,0.9697267783416996
twin-123,7,12,14.220382068402671,0.9693580243297071
twin-023,11,14,14.232402454852894,0.9693064663078641
twin-123,8,10,14.28599984604336,0.9690760563860792
twin-123,8,20,14.298848862478794,0.9690206937030126
twin-112,8,19,14.339551572521787,0.9688449958479461
twin-112,5,14,14.342604703926831,0.9688317969461908
twin-113,10,14,14.425919392434741,0.9684705600065475
twin-223,6,13,14.455379132089691,0.968342337972663
twin-113,6,14,14.543139855727153,0.9679588467231817
twin-013,13,15,14.545054180325517,0.967950456316931
twin-233,15,20,14.550928999678057,0.9679247004783
twin-113,1,5,14.556925525962273,0.967898400568816
twin-113,2,7,14.564651997282192,0.9678644977361226
twin-023,6,13,14.567203030519327,0.9678533002422012
twin-123,4,20,14.630341637149737,0.9675755485787163
twin-133,7,12,14.638553468133232,0.9675393377386436
twin-233,6,18,14.63918145089665,0.9675365677715932
twin-233,14,20,14.679161337797527,0.9673599813922307
twin-111,5,11,14.69899502334454,0.9672722035798866
twin-133,13,18,14.704039755269134,0.9672498586525125
twin-023,7,12,14.705369331099837,0.9672439682356364
twin-113,2,10,14.80716612641093,0.9667914318027873
twin-112,19,20,14.867643679645294,0.9665211343611939
twin-023,5,14,14.88014345794745,0.9664651337506718
twin-111,18,20,14.889657628250486,0.9664224782164532
twin-122,4,12,14.911723680434859,0.9663234453960663
twin-122,3,5,14.940237367528193,0.9661952632173987
twin-112,4,5,14.971570325867983,0.9660541311646913
twin-133,6,18,14.975320721701625,0.9660372190146318
twin-013,1,10,14.978182817778944,0.9660243098061156
twin-112,3,12,15.066234137475247,0.9656259851573532
twin-011,14,18,15.073115800268402,0.9655947579459112
twin-112,16,18,15.091821799984757,0.9655098045502337
twin-012,17,19,15.102294154416382,0.9654621993619705
nwor-02,4,9,15.113860629413306,0.9654095830404252
twin-113,6,8,15.14400350706627,0.9652722771182383
twin-223,2,4,15.172868738912497,0.9651405406734193
twin-012,3,17,15.186340755763759,0.9650789726305504
twin-013,12,19,15.196305906068076,0.9650333968784008
twin-111,13,16,15.232062637828298,0.9648696226857205
twin-012,7,18,15.272780672976843,0.964682666954009
twin-112,6,8,15.27554166591883,0.9646699722920469
twin-111,4,18,15.336963274127,0.9643869851069289
twin-112,4,19,15.348892215461014,0.9643318964768934
twin-023,2,4,15.398307390170437,0.9641032487698675
twin-023,14,20,15.415997475848693,0.9640212210972863
twin-233,7,19,15.46653046682582,0.9637863970342333
twin-233,13,19,15.473162434602525,0.9637555229848107
ksor-06,17,9,15.480663861463173,0.9637205857471893
nwor-03,5,9,15.481362534993755,0.9637173308955467
twin-223,13,19,15.521969368560566,0.963527913073198
twin-113,11,15,15.544403873773778,0.9634230557596846
twin-133,4,14,15.57092349044057,0.9632989144198141
ksor-11,4,9,15.581203970589058,0.963250734815233
twin-123,3,8,15.595271529767258,0.9631847567643455
twin-123,7,10,15.632155034051777,0.9630114943083488
twin-023,3,4,15.634457360570083,0.9630006657589796
twin-023,10,19,15.671871202264864,0.9628244790256024
twin-012,7,16,15.67364214037021,0.9628161292666717
twin-013,3,4,15.67836725249636,0.9627938464334171
twin-122,15,20,15.68236805269663,0.9627749742138909
twin-112,10,20,15.684834219931405,0.9627633386900534
twin-233,4,14,15.724519692503753,0.9625758549867824
ksor-03,3,9,15.762064772148866,0.9623980579017204
twin-023,4,14,15.801762420066545,0.9622096177246966
twin-123,6,11,15.817369815180546,0.9621354047072157
twin-013,5,15,15.821581091257713,0.962115367898071
nwor-01,17,9,15.830695516672225,0.9620719846216379
twin-122,1,4,15.86421721186198,0.961912217039258
twin-233,6,12,15.866642690731139,0.9619006442021278
twin-233,14,16,15.876529410036884,0.9618534532541503
twin-233,1,8,15.885173547845923,0.9618121698866797
twin-133,1,20,15.933544465909002,0.9615807521916122
twin-223,5,7,15.936337267108089,0.9615673698538325
twin-133,4,20,15.967865697476993,0.9614161357874369
twin-112,2,14,15.972607089065978,0.9613933673241442
twin-112,1,3,15.983133340443578,0.9613427960645826
twin-011,2,16,15.985123693786708,0.9613332301641371
twin-113,12,16,15.999522199094644,0.9612639944996477
twin-012,1,19,16.00925197479331,0.9612171741963336
twin-023,8,13,16.022295218197034,0.9611543657883184
twin-013,10,18,16.033894738942156,0.9610984676340208
twin-113,2,5,16.0378080759388,0.9610796003548674
twin-123,11,16,16.058029948285327,0.9609820336792207
twin-223,14,19,16.078110458613203,0.9608850305954753
twin-233,13,20,16.08295150297529,0.9608616272661139
twin-123,2,4,16.101081107754244,0.9607739213669035
twin-012,2,14,16.12870054999862,0.9606401214190283
twin-133,4,12,16.131135708406365,0.9606283138004292
twin-123,8,12,16.13540077460656,0.9606076291268772
ksor-03,5,9,16.140077072393524,0.9605849439491327
twin-223,2,10,16.145795349723564,0.9605571953305114
twin-013,1,19,16.151250841074624,0.9605307129937128
twin-023,8,14,16.174229520815242,0.9604190730773592
twin-223,1,2,16.181089852613574,0.9603857128069957
twin-111,6,13,16.208661608452847,0.9602514986181225
twin-123,10,18,16.220730164640756,0.9601926811568031
twin-223,14,16,16.223307905375275,0.960180112726899
twin-123,8,11,16.248977131815952,0.9600548498573624
twin-113,3,18,16.251910726606713,0.9600405219824955
twin-012,3,14,16.2587211583067,0.9600072496712073
twin-122,5,13,16.310610112393874,0.9597533012658244
twin-023,3,15,16.32676957984857,0.9596740548769329
twin-013,4,13,16.358702592106763,0.9595172302047348
twin-123,7,14,16.36996081177762,0.9594618694411734
twin-011,6,13,16.45424064600277,0.959046258305434
twin-013,4,8,16.456757187239564,0.9590338165159373
twin-223,1,4,16.475610163892846,0.9589405484807143
ksor-02,5,9,16.55093872750196,0.9585668525529387
twin-113,10,15,16.554409315487185,0.958549595451692
twin-013,17,19,16.571127600779278,0.9584664164171912
twin-112,6,7,16.583089544509424,0.9584068516823359
twin-012,8,12,16.591924455703708,0.9583628312465837
twin-113,7,17,16.59562328737817,0.9583443948451971
twin-122,16,20,16.6028194258041,0.9583085150764681
twin-112,2,4,16.661679048808285,0.9580144750085291
twin-123,5,14,16.677865093618674,0.9579334384921414
twin-001,2,3,16.695340831174136,0.9578458592141912
twin-122,4,20,16.703735941417353,0.9578037556163697
twin-122,18,20,16.71066236005339,0.9577690023963286
twin-233,1,4,16.714062606786165,0.9577519365780767
twin-113,6,13,16.756165557151952,0.9575403426698958
twin-112,1,14,16.759402739617265,0.9575240523768713
twin-223,1,20,16.777493271109826,0.9574329601351501
twin-123,7,19,16.777652279256237,0.9574321590495689
twin-233,6,19,16.781131529146688,0.9574146286871474
twin-111,12,20,16.801269065996866,0.9573130954221167
twin-123,1,3,16.83391140490302,0.9571482618671552
twin-013,4,6,16.83896120339135,0.9571227342223203
twin-013,8,20,16.954184532105835,0.9565382396123874
twin-123,4,8,16.987324728627286,0.9563694125558626
twin-012,4,11,16.995983528167816,0.9563252490621479
twin-223,1,7,17.004722940968655,0.9562806522600242
twin-223,4,15,17.024974199344676,0.9561772255560768
twin-233,12,20,17.036114885176282,0.956120277199894
twin-113,5,20,17.0651654781443,0.9559716079236367
twin-123,6,13,17.067486386016796,0.9559597198466707
twin-111,14,15,17.077345829249083,0.9559092006498848
twin-023,10,12,17.10424077346592,0.95577124865042
twin-133,2,19,17.10720026484653,0.9557560556950238
twin-023,6,8,17.130601711250357,0.9556358313599418
ksor-02,8,9,17.135472497832414,0.9556107877735944
twin-233,7,12,17.149362840296003,0.9555393314022715
twin-013,3,14,17.160416682339022,0.955482426768792
twin-133,1,6,17.164519309083687,0.9554612975994632
twin-123,1,8,17.171466569926043,0.9554255069482833
twin-112,2,19,17.20647773958587,0.9552449238908118
twin-111,2,18,17.222207859714526,0.9551636738470015
twin-012,6,18,17.22779343873684,0.9551348055992519
twin-123,12,15,17.233590231570467,0.9551048361251868
twin-133,7,10,17.234533882829066,0.955099956513914
twin-013,8,19,17.259153502056694,0.9549725571589311
twin-112,8,13,17.29722170455432,0.95477521820784
twin-122,4,14,17.303837921033683,0.9547408778956872
twin-013,5,16,17.332247458824515,0.9545932784764386
twin-112,10,14,17.335590552614814,0.9545758942728952
twin-023,8,10,17.33585434029531,0.9545745224294844
twin-122,8,17,17.349652361383406,0.9545027367973238
twin-012,5,15,17.408220918372468,0.954197411695092
twin-223,6,12,17.418681939016984,0.9541427721491145
twin-223,5,17,17.420141189791078,0.9541351477263191
twin-012,1,12,17.423472937525982,0.9541177373957239
twin-113,16,18,17.464411844833332,0.9539035443010535
twin-233,7,10,17.510823919164174,0.9536601264874403
twin-133,3,10,17.522211603949962,0.9536003057861204
twin-012,2,4,17.545736105319136,0.9534766098325611
twin-122,4,19,17.552528003504907,0.9534408669376935
twin-113,5,17,17.56603783045206,0.9533697305891582
twin-223,7,18,17.599898897846373,0.9531912013429289
twin-012,12,17,17.614471843204264,0.9531142644043136
twin-023,2,14,17.62459557770129,0.9530607804961178
twin-133,14,18,17.637003836112495,0.9529951868147832
twin-113,1,17,17.66172078918491,0.952864392585876
twin-123,12,18,17.66972206307188,0.9528220144032578
twin-223,15,19,17.686996316652618,0.9527304591759842
twin-112,3,19,17.734632414145413,0.9524775345541661
twin-233,14,15,17.75962419881007,0.9523445769447894
twin-233,2,15,17.77321194358323,0.95227221338937
ksor-03,17,9,17.795061631683573,0.9521557373243472
twin-233,13,16,17.798368028998933,0.952138099556981
twin-023,2,18,17.80882117783292,0.9520823170377557
twin-122,1,8,17.822538349568806,0.9520090682041782
twin-112,18,19,17.825839992510403,0.9519914294910325
ksor-02,17,9,17.836754480408047,0.9519330973807356
twin-111,2,15,17.886096867488945,0.9516689576178934
twin-122,14,16,17.896275779968764,0.9516143800191044
twin-123,1,17,17.91874239773741,0.9514938115319322
twin-223,6,19,17.92984164498982,0.9514341927461041
twin-113,15,19,17.937328535043378,0.9513939573048911
twin-112,15,19,17.940277945178746,0.9513781023622458
twin-123,1,19,17.9436452097378,0.9513599981060354
twin-223,1,13,17.9949848721881,0.9510835610615962
twin-233,4,19,18.004420710249715,0.9510326709648387
twin-112,4,10,18.025858572145243,0.950916954748845
twin-123,16,18,18.031551992939676,0.9508862007145802
twin-113,3,12,18.061356966986505,0.9507250505724789
twin-122,3,10,18.063588239963057,0.9507129761288575
twin-233,1,3,18.074167219658786,0.9506557087842256
twin-223,1,6,18.07485975602126,0.9506519587367963
twin-133,6,15,18.07744524272174,0.9506379572371948
twin-013,2,17,18.088591881302726,0.9505775713315507
twin-011,7,12,18.10245519775194,0.950502417871012
twin-122,1,6,18.109660541160668,0.9504633355076906
twin-023,14,15,18.13912169920582,0.9503033794394817
twin-112,1,4,18.172729908556065,0.9501206006248455
twin-012,11,14,18.17512607390067,0.9501075565537465
twin-112,7,13,18.187118257555777,0.9500422494053442
twin-023,6,18,18.232471774402104,0.9497948864744772
twin-233,6,16,18.235317850922375,0.9497793438224691
twin-233,4,10,18.24525344114438,0.9497250663972931
twin-123,6,8,18.247762695027106,0.9497113540040476
twin-112,11,17,18.261661689724892,0.9496353667725728
nwor-04,4,9,18.26585811720278,0.9496124134891333
twin-113,8,12,18.26902475364031,0.9495950895020564
twin-123,4,5,18.277644237053053,0.9495479194686105
twin-023,15,17,18.296394538492276,0.949445234420135
twin-111,15,18,18.310748685463018,0.9493665559657924
ksor-02,4,9,18.329506869806558,0.9492636481349361
twin-001,10,19,18.348930220452118,0.9491569839632938
twin-112,6,16,18.356889432753682,0.9491132440963934
twin-111,16,20,18.369958245418594,0.9490413846847776
twin-123,6,14,18.382117208068387,0.948974483782401
twin-112,7,15,18.384574997440176,0.9489609553698288
twin-123,1,18,18.38640734737294,0.948950868428009
twin-012,1,11,18.4066547270561,0.9488393435878795
twin-012,11,13,18.422975862316015,0.9487493586889328
twin-122,2,18,18.426501341999327,0.9487299112087144
nwor-01,3,9,18.43679387696278,0.9486731143073948
twin-133,14,15,18.451066713485453,0.9485943023997414
twin-122,10,15,18.46827864770384,0.9484991830548903
twin-013,14,17,18.50182143410637,0.9483135676049188
twin-112,1,8,18.519320241101696,0.9482166055861483
twin-012,6,11,18.532074374676636,0.9481458783833627
twin-123,14,20,18.55783422174249,0.9480028855895828
twin-122,6,13,18.60316808757182,0.9477507721653262
twin-113,6,11,18.608065009338272,0.9477235035994978
twin-012,8,15,18.665281041423672,0.9474043825248348
twin-233,15,18,18.68204047447641,0.9473107282678463
twin-223,11,13,18.685507871367673,0.9472913418079383
twin-113,6,7,18.690294945840897,0.9472645712366417
twin-123,2,16,18.774085782755595,0.9467949203253456
twin-223,6,10,18.780612208287323,0.946758254440994
twin-133,1,13,18.86471111778537,0.9462846824350317
twin-133,1,11,18.874664372805128,0.9462284994074814
twin-113,10,20,18.918578715858466,0.9459802757064988
twin-122,2,19,18.92293564797625,0.9459556180536035
twin-011,1,6,18.93287240669997,0.9458993614264761
twin-113,4,6,18.939527573999122,0.9458616675109632
twin-123,6,18,18.946025451950742,0.9458248521471966
twin-023,8,19,18.984216863999972,0.9456082232313308
twin-013,10,12,19.003787651964014,0.9454970512000753
twin-012,2,3,19.019688360662368,0.9454066458620614
twin-113,16,17,19.022763464098144,0.945389153599395
twin-013,8,12,19.047673887579677,0.9452473540316413
twin-023,14,18,19.07924589333458,0.9450673774818956
twin-122,2,12,19.082812668276034,0.945047027002383
twin-011,11,13,19.110926549184654,0.9448864931278975
twin-113,1,12,19.111532510287784,0.9448830305073952
twin-113,12,19,19.129582470789302,0.9447798398444092
twin-123,4,19,19.131164770487707,0.9447707894510751
twin-122,4,15,19.134296970546874,0.9447528718563449
twin-223,8,17,19.16434481866046,0.9445808411819177
twin-123,7,18,19.184465026605373,0.9444655032536595
twin-223,3,11,19.213653233173055,0.9442979765187447
nwor-02,20,9,19.23257562299957,0.9441892398627818
twin-023,5,10,19.238930476322263,0.944152698885071
ksor-02,20,9,19.291154684498387,0.9438519651080688
twin-013,11,14,19.320488796913622,0.9436827002971717
twin-111,10,11,19.340413856610603,0.943567586886435
twin-012,8,13,19.34319126912081,0.9435515318284406
twin-011,11,15,19.352405866232456,0.9434982502233349
twin-123,12,14,19.353249207105787,0.9434933725507728
twin-123,4,12,19.35688881209985,0.9434723196416577
twin-223,4,19,19.366728852394967,0.9434153819120508
twin-113,7,11,19.368941873981594,0.9434025728039621
twin-133,4,15,19.40408174732574,0.9431989924183264
twin-012,5,12,19.43200081706081,0.9430369923313431
twin-012,6,8,19.437853694895654,0.9430030026815974
twin-013,6,7,19.455845138368765,0.9428984586440565
twin-123,3,11,19.51965349500121,0.9425269338110269
twin-122,13,14,19.55707894183464,0.9423084798304995
twin-223,18,20,19.565737477056363,0.9422578823078505
twin-223,15,18,19.566911143460544,0.9422510221460931
twin-223,6,11,19.569000096785427,0.9422388110905233
twin-112,5,13,19.569436346302652,0.9422362608193962
twin-133,5,11,19.598183593363448,0.9420680868922655
twin-223,1,17,19.63645426072547,0.9418438321112068
twin-123,14,19,19.643007626686632,0.9418053891854736
twin-013,4,14,19.651304166385604,0.9417567028954636
twin-223,8,19,19.697268983423367,0.9414866114659588
twin-223,5,20,19.69731726284403,0.9414863274552254
twin-233,8,17,19.7053059560148,0.9414393235959255
twin-122,10,13,19.710978559950394,0.9414059360264968
twin-013,7,18,19.74178228337188,0.9412244716905893
twin-123,6,10,19.754247682221084,0.9411509608625339
twin-123,2,13,19.764671149840527,0.9410894574916286
twin-113,4,15,19.78624249967248,0.9409620774381611
twin-111,1,13,19.788797058293746,0.9409469837904094
twin-133,13,15,19.794590405413775,0.9409127467814895
twin-012,4,17,19.79771692356957,0.9408942659651787
twin-133,8,11,19.79962842880054,0.9408829656975595
twin-112,2,12,19.80045216676457,0.9408780956734104
twin-013,3,12,19.889788233431858,0.9403487775652248
twin-023,13,15,19.917744105350323,0.940182668735815
twin-233,12,13,19.928844092929115,0.9401166524982743
twin-233,5,8,19.956450607361973,0.9399523120896256
twin-112,2,20,19.967491044366408,0.9398865277499708
twin-113,1,2,19.96803076271129,0.9398833109485798
twin-013,5,19,19.975718671498942,0.9398374808171523
twin-233,14,18,19.976312465402067,0.9398339403141045
twin-123,1,15,19.981889722021066,0.9398006809300585
twin-011,6,11,20.00268521286479,0.9396765907043911
twin-013,4,17,20.004952314028404,0.9396630550433105
twin-012,18,20,20.006780199028732,0.9396521406381964
twin-012,12,19,20.013894037334552,0.9396096544022083
twin-023,13,18,20.03031341697249,0.9395115370452898
twin-123,3,10,20.062111245852236,0.9393213032359902
twin-113,14,19,20.07215845855051,0.9392611345921476
twin-233,2,14,20.09076680793115,0.9391496205237391
twin-122,1,3,20.109560210003668,0.9390368969477982
twin-112,12,15,20.110986120026816,0.9390283401588997
twin-133,10,15,20.137957201705255,0.9388663790009555
twin-023,5,20,20.17247181288043,0.9386588155428406
twin-113,5,7,20.21558995784902,0.9383990337279884
twin-012,17,18,20.234993461193564,0.9382819564759102
twin-123,2,6,20.235334119216187,0.9382799000453801
twin-023,13,20,20.271770902574318,0.9380597527387466
twin-112,17,19,20.27475377799262,0.9380417137105399
twin-133,1,7,20.283228832664165,0.9379904466905775
twin-023,4,7,20.28628584884019,0.9379719492530454
twin-133,1,5,20.320520860267358,0.9377646171747624
twin-223,11,19,20.328367507138047,0.9377170496048661
twin-122,13,20,20.346441153922537,0.9376074174947631
twin-012,2,8,20.354627953250333,0.9375577268596078
twin-113,8,13,20.36128211711412,0.9375173246138009
twin-012,2,11,20.377628092346644,0.9374180226822781
twin-113,13,14,20.399202557411233,0.9372868408264363
twin-133,6,13,20.405203820837674,0.9372503269856758
twin-223,14,15,20.413114612692404,0.9372021791780651
twin-223,13,20,20.415433314093903,0.9371880633758227
twin-223,10,20,20.443910006476322,0.9370145776518417
twin-123,11,14,20.446335400048515,0.9369997909704433
twin-112,11,12,20.469361079680507,0.9368593287259355
twin-113,8,20,20.473818680811117,0.936832118793351
twin-013,11,20,20.491253061477416,0.9367256419994312
twin-113,4,17,20.51014949700326,0.9366101380676406
twin-113,5,12,20.51594790264751,0.9365746750485902
twin-122,14,15,20.534588565484935,0.936460603867515
ksor-05,20,9,20.556007831813538,0.9363294066908252
twin-122,2,20,20.57432365085007,0.9362171149427387
twin-012,4,7,20.581002910961296,0.936176141518207
twin-023,8,20,20.583417957524293,0.936161323462922
twin-112,13,20,20.586751886509695,0.9361408646672931
twin-012,7,20,20.595812285406833,0.9360852491364224
twin-123,14,16,20.59662235305657,0.9360802755506237
twin-112,8,17,20.598200658472837,0.9360705846652142
twin-023,5,8,20.618581642055343,0.9359453804562319
twin-113,1,19,20.670099289183238,0.9356283698908923
nwor-03,17,9,20.67937001241898,0.9355712427689562
twin-113,2,14,20.690203127010538,0.9355044570019166
twin-013,7,17,20.72186890713833,0.9353090468485337
twin-233,3,10,20.756256163243556,0.9350965188437526
twin-123,14,18,20.76840048395141,0.9350213812417834
twin-223,3,8,20.792252120608413,0.9348736875447501
twin-223,10,13,20.801976565913904,0.9348134255078187
twin-123,5,18,20.80417797622553,0.9347997797094219
twin-123,10,17,20.82126848879704,0.9346937944571692
twin-223,4,5,20.830734557890434,0.9346350557060645
twin-133,4,18,20.837805323323593,0.9345911636225595
twin-012,13,18,20.886459084734426,0.9342887573905518
twin-012,5,16,20.89875288267947,0.9342122389672571
twin-112,6,20,20.901646707086986,0.9341942211208254
twin-122,6,15,20.90695633485013,0.9341611555374298
twin-223,16,20,20.911873447106508,0.9341305271804763
ksor-06,5,9,20.922461464651512,0.9340645517841808
twin-012,1,18,20.92967556386785,0.9340195814670538
twin-112,6,10,20.933295133969125,0.933997012681371
twin-023,5,18,20.973655331636486,0.9337451058183637
twin-013,7,14,21.025697060718077,0.9334196051849362
twin-233,5,6,21.049534569492756,0.9332702537378483
twin-223,2,12,21.050625899888953,0.9332634122527224
twin-223,14,20,21.052426543743962,0.9332521233836506
twin-123,3,15,21.08037593040189,0.9330767806734923
twin-223,4,12,21.099910082040843,0.9329540997905308
twin-001,10,12,21.11804738066213,0.9328400945136475
twin-013,12,16,21.14316496371241,0.9326820590330045
twin-123,4,10,21.16784125364294,0.9325266255443401
twin-013,16,19,21.188438668156337,0.9323967520360292
twin-111,6,16,21.242844628699512,0.9320531250125033
twin-233,11,19,21.247876945439028,0.9320212985279694
twin-123,7,20,21.248237273513798,0.9320190193860554
twin-122,13,15,21.269688035433752,0.9318832729254205
twin-013,5,14,21.282058804613033,0.9318049278290648
twin-112,10,13,21.302659790952443,0.9316743636932423
ksor-03,11,9,21.347115381859314,0.9313922043886591
twin-123,10,19,21.34937468074696,0.9313778496617751
twin-113,4,13,21.362634082614957,0.9312935752702125
twin-112,11,16,21.389028664911,0.9311256675596258
twin-023,7,20,21.423851589885647,0.93090384108293
twin-123,8,19,21.47658089571908,0.9305672941424326
twin-013,10,15,21.490886723835853,0.9304758506788489
twin-233,4,12,21.496875400555837,0.9304375535772558
twin-223,6,20,21.505652711988233,0.9303814050162096
twin-113,11,14,21.51146150880276,0.9303442340704888
twin-233,2,4,21.528120482541617,0.9302375789575217
twin-012,2,20,21.544449770473346,0.9301329582581626
twin-023,1,3,21.54649743428893,0.9301198336764744
twin-122,11,12,21.559935444638697,0.9300336727417826
twin-123,5,7,21.562076564481423,0.9300199397278002
twin-123,10,11,21.577275456530174,0.9299224176170795
twin-023,2,15,21.599541677627126,0.9297794305731051
twin-123,2,10,21.60065497722636,0.9297722776083168
twin-023,6,15,21.625102720531643,0.9296151120409584
twin-013,15,20,21.63183683089016,0.9295717911851886
twin-012,3,20,21.63590664022784,0.9295456036806298
twin-023,4,18,21.641602210975336,0.9295089472134477
twin-223,12,15,21.65898136565602,0.9293970388922952
twin-123,5,19,21.66231926964688,0.9293755355818838
twin-113,1,16,21.73432444207649,0.9289108989548345
twin-012,11,18,21.736085563628443,0.9288995163663014
twin-013,3,7,21.748323017539235,0.9288203982698584
twin-013,14,20,21.757313483818262,0.9287622457339093
twin-233,2,16,21.800233679232274,0.9284843122598736
twin-023,4,8,21.87256663860671,0.9280147350137808
ksor-10,4,9,21.900796477913648,0.9278310688456772
twin-223,10,14,21.90640121152236,0.9277945770863973
nwor-03,8,9,21.9099254719914,0.9277716264958551
twin-233,19,20,21.913021196038137,0.9277514637123141
twin-011,13,14,21.91579606389029,0.9277333883977934
twin-223,11,12,21.927285549853586,0.9276585234519463
twin-011,2,18,21.94484114953836,0.9275440599531317
twin-001,12,19,21.95472883246182,0.9274795533683231
twin-233,6,20,21.977229661794386,0.9273326565113407
twin-112,4,15,21.980196083615926,0.9273132795303201
twin-133,13,20,21.98931575351562,0.9272536933150017
twin-112,6,13,21.991599997315237,0.9272387648148033
twin-122,4,10,21.99206545154038,0.9272357226936547
twin-123,17,19,22.047743313396765,0.9268713812684202
twin-233,10,13,22.056397022139745,0.9268146750531818
ksor-06,3,9,22.057122937696253,0.9268099172964044
twin-233,4,18,22.06184485711412,0.926778965514371
twin-122,11,19,22.064717275781266,0.9267601339739644
twin-122,2,4,22.073611376135858,0.9267018095927853
twin-011,11,18,22.075394290572763,0.9266901151802323
twin-123,2,15,22.106874697861425,0.9264834825156227
twin-123,3,5,22.118310558516804,0.9264083499855076
twin-123,11,17,22.136823002164803,0.9262866467431072
twin-123,11,19,22.139248664786034,0.9262706929519742
twin-123,13,15,22.141584871296303,0.9262553259518922
twin-111,1,7,22.14707260803364,0.9262192228927799
twin-133,5,17,22.202985970488417,0.9258508923738851
twin-123,8,13,22.21135276653737,0.92579570006962
twin-112,5,6,22.215749519972352,0.9257666885866849
twin-233,11,17,22.22973354573919,0.9256743803237415
ksor-05,7,9,22.24581630428495,0.9255681501939186
twin-123,5,17,22.25582050957651,0.9255020334434845
twin-113,11,16,22.285836783013544,0.9253034896949734
twin-133,4,16,22.318875999450267,0.9250846569768023
twin-023,11,15,22.338357646763658,0.9249554776077955
twin-012,7,17,22.36401903121852,0.9247851582950344
twin-133,8,17,22.410725409567757,0.9244746834362547
twin-113,7,18,22.43970835727683,0.9242817139868444
ksor-04,20,9,22.451456831022995,0.9242034248812585
twin-111,3,5,22.45267733397521,0.9241952895043468
nwor-01,6,9,22.46693123025244,0.9241002477745015
twin-011,6,14,22.47761274420354,0.9240289883869441
twin-113,2,17,22.50173599490915,0.9238679372281204
twin-013,2,20,22.533944928150866,0.9236526492940969
twin-133,5,8,22.544300436690303,0.9235833699622409
twin-223,8,10,22.544926728275428,0.9235791790447607
twin-013,11,15,22.548336670480644,0.9235563590049054
ksor-05,6,9,22.558350431797244,0.9234893259308676
nwor-01,11,9,22.613660837029478,0.9231185646515601
twin-233,2,12,22.634172567515673,0.9229808500405738
twin-122,6,14,22.63978209798692,0.9229431673674444
twin-012,4,5,22.640597061587236,0.9229376920187011
twin-123,13,14,22.64921974881227,0.9228797488882716
twin-112,14,20,22.692043030597745,0.9225916733828909
twin-011,18,20,22.697700233995256,0.9225535783984533
twin-223,5,8,22.701356976094154,0.9225289495143032
twin-223,14,18,22.72676343168015,0.9223577282455184
twin-133,5,10,22.740646189450192,0.9222640917983536
twin-112,8,16,22.74373839660792,0.9222432281010724
twin-133,1,4,22.74987328210545,0.9222018269353605
twin-223,12,13,22.778083325903474,0.9220113158765031
twin-223,15,20,22.786954650707145,0.9219513589069495
twin-123,1,10,22.795347555161683,0.9218946150012024
twin-013,2,4,22.81299758665603,0.9217752196940907
twin-011,7,19,22.832278203649413,0.9216446941703516
twin-123,10,14,22.844805748912204,0.9215598295153926
twin-013,1,16,22.921169629864554,0.9210415692741276
twin-023,1,19,22.929952358659662,0.920981858433658
twin-223,1,14,22.976309940897643,0.9206663301810114
twin-023,7,18,22.987665397073183,0.9205889484970804
twin-133,2,20,23.013967612020235,0.920409573346727
twin-112,1,20,23.031935950501193,0.9202869218307141
